Repository: haibodeng-1210/IDEAL

File: Formal_group_experiment.csv
Serial Number,Time,Temperature,Molar Ratio,Volume of H2SO4,QY,FWHM
Origin1,10h,150¡æ,400,3ml,21.83%,62nm
Origin2,10h,150¡æ,400,4ml,23.19%,64nm
Origin3,10h,150¡æ,600,3ml,15.86%,69nm
Origin4,10h,150¡æ,600,4ml,9.50%,74nm
Origin5,10h,170¡æ,400,3ml,10.91%,68nm
Origin6,10h,170¡æ,400,4ml,14.86%,58nm
Origin7,10h,170¡æ,600,3ml,15.76%,72nm
Origin8,10h,170¡æ,600,4ml,13.73%,85nm
Origin9,12h,150¡æ,400,3ml,14.44%,65nm
Origin10,12h,150¡æ,400,4ml,26.37%,76nm
Origin11,12h,150¡æ,600,3ml,9.73%,82nm
Origin12,12h,150¡æ,600,4ml,17.75%,87nm
Origin13,12h,170¡æ,400,3ml,9.44%,67nm
Origin14,12h,170¡æ,400,4ml,14.37%,64nm
Origin15,12h,170¡æ,600,3ml,16.60%,75nm
Origin16,12h,170¡æ,600,4ml,15.23%,71nm
Iterated1,10.91h,152.3¡æ,396.1,3.75ml,24.19%,57nm
Iterated2,9.02h,150.3¡æ,359.9,3.92ml,18.99%,58nm
Iterated3,8.40h,199.5¡æ,250.2,1.69ml,15.32%,64nm
Iterated4,9.15h,196.4¡æ,749.3,2.53ml,17.18%,55nm
Iterated5,10.68h,153.9¡æ,350.2,3.97ml,27.44%,45nm
Iterated6,10.41h,155.3¡æ,436.5,3.84ml,22.79%,44nm
Iterated7,10.78h,153.2¡æ,473.9,3.99ml,20.32%,53nm
Iterated8,10.93h,151.8¡æ,305.1,3.54ml,21.63%,48nm
Iterated9,11.78h,154.8¡æ,346.1,3.77ml,26.32%,38nm
Iterated10,10.68h,159.1¡æ,268.4,3.92ml,25.91%,52nm
Iterated11,8.79h,155.1¡æ,415.1,2.29ml,21.23%,40nm
Iterated12,8.29h,152.6¡æ,466.6,2.69ml,20.59%,51nm
Iterated13,9.75h,154.1¡æ,272.1,1.89ml,32.05%,29nm
Iterated14,10.49h,155.4¡æ,368.1,1.51ml,36.63%,31nm
Iterated15,11.84h,156.1¡æ,325.6,1.82ml,19.31%,47nm
Iterated16,11.85h,155.9¡æ,410.7,1.59ml,18.39%,48nm
Iterated17,10.01h,153.3¡æ,293.9,1.37ml,23.85%,41nm
Iterated18,9.67h,155.4¡æ,374.5,1.12ml,33.58%,61nm
Iterated19,10.04h,162.3¡æ,476.6,1.02ml,19.45%,36nm
Iterated20,8.36h,155.7¡æ,448.7,1.03ml,28.33%,36nm

File: al_cycle_prospective_predictions_vs_experiment.csv
AL_cycle,batch_point,Serial Number,Time,Temperature,Molar Ratio,H2SO4 Volume,Predicted_FWHM,Experimental_FWHM,FWHM_error,Predicted_PLQY_percent,Experimental_PLQY_percent,PLQY_error_percentage_points,Acquisition_Value
1,1,17,10.91,152.3,396.1,3.75,67.36566536387815,57.0,-10.36566536387815,19.1090817266336,24.19,5.0809182733664,0.7505481408045047
1,2,18,9.02,150.3,359.9,3.92,71.18726607935882,58.0,-13.187266079358821,16.31799137810222,18.990000000000002,2.672008621897781,0.8103172945863188
1,3,19,8.4,199.5,250.2,1.69,71.1875,64.0,-7.1875,15.598125,15.32,-0.2781249999999993,0.8220189403513781
1,4,20,9.15,196.4,749.3,2.53,71.1875,55.0,-16.1875,15.598125,17.18,1.5818750000000001,0.8220189403513781
2,1,21,10.68,153.9,350.2,3.97,62.72874240782286,45.0,-17.728742407822857,21.55642759828407,27.439999999999998,5.883572401715927,0.7879313997575395
2,2,22,10.41,155.3,436.5,3.84,62.17744981019676,44.0,-18.177449810196762,20.970192634432,22.79,1.8198073655679998,0.811977817615729
2,3,23,10.78,153.2,473.9,3.99,67.52195325123863,53.0,-14.521953251238628,19.9728029564223,20.32,0.347197043577701,0.8797253286149584
2,4,24,10.93,151.8,305.1,3.54,67.64159927458753,48.0,-19.641599274587534,18.63923380561258,21.63,2.990766194387419,0.83618739681027
3,1,25,11.78,154.8,346.1,3.77,48.140923475417424,38.0,-10.140923475417424,24.3211355723652,26.32,1.9988644276347998,0.7826641120232862
3,2,26,10.68,159.1,268.4,3.92,58.72313204611413,52.0,-6.723132046114131,22.91187429603827,25.91,2.9981257039617297,0.858736029288186
3,3,27,8.79,155.1,415.1,2.29,56.73013823468069,40.0,-16.730138234680688,18.23511312494525,21.23,2.9948868750547497,0.8577192687367334
3,4,28,8.29,152.6,466.6,2.69,58.24076685624575,51.0,-7.240766856245749,19.59238381674818,20.59,0.9976161832518216,0.8354056856318459
4,1,29,9.75,154.1,272.1,1.89,45.60659386029294,29.0,-16.60659386029294,19.55155018845666,32.05,12.498449811543338,0.8632948636756276
4,2,30,10.49,155.4,368.1,1.51,45.543899013740685,31.0,-14.543899013740685,18.826098583346702,36.63,17.8039014166533,0.8681109571149783
4,3,31,11.84,156.1,325.6,1.82,46.74403649827685,47.0,0.2559635017231514,18.31007098895942,19.31,0.9999290110405781,0.8852411259040998
4,4,32,11.85,155.9,410.7,1.59,48.93101973313676,48.0,-0.9310197331367576,18.3723588132019,18.39,0.01764118679810167,0.8725908973562901
5,1,33,10.01,153.3,293.9,1.37,35.79117905947943,41.0,5.208820940520567,35.45094079640132,23.849999999999998,-11.600940796401321,0.85026198839289
5,2,34,9.67,155.4,374.5,1.12,36.28758046227094,61.0,24.712419537729062,33.578146402161266,33.58,0.0018535978387319574,0.8533621297660001
5,3,35,10.04,162.3,476.6,1.02,60.341077408089824,36.0,-24.341077408089824,28.846743078273917,19.45,-9.396743078273918,0.889945796326195
5,4,36,8.36,155.7,448.7,1.03,40.88383418512305,36.0,-4.88383418512305,23.84358350591132,28.33,4.4864164940886795,0.873568937795073

File: length_scale_robustness_dataset_36.csv
Serial Number,Time,Temperature,Molar Ratio,H2SO4 Volume,PLQY,FWHM,PLQY_percent
1,10.0,150.0,400.0,3.0,0.2183,62,21.83
2,10.0,150.0,400.0,4.0,0.2319,64,23.189999999999998
3,10.0,150.0,600.0,3.0,0.1587,69,15.870000000000001
4,10.0,150.0,600.0,4.0,0.095,74,9.5
5,10.0,170.0,400.0,3.0,0.1091,68,10.91
6,10.0,170.0,400.0,4.0,0.1486,58,14.860000000000001
7,10.0,170.0,600.0,3.0,0.1576,72,15.76
8,10.0,170.0,600.0,4.0,0.1373,85,13.73
9,12.0,150.0,400.0,3.0,0.1444,65,14.44
10,12.0,150.0,400.0,4.0,0.2637,76,26.369999999999997
11,12.0,150.0,600.0,3.0,0.0973,82,9.73
12,12.0,150.0,600.0,4.0,0.1775,87,17.75
13,12.0,170.0,400.0,3.0,0.0944,67,9.44
14,12.0,170.0,400.0,4.0,0.1437,64,14.37
15,12.0,170.0,600.0,3.0,0.166,75,16.6
16,12.0,170.0,600.0,4.0,0.1523,71,15.229999999999999
17,10.91,152.3,396.1,3.75,0.2419,57,24.19
18,9.02,150.3,359.9,3.92,0.1899,58,18.990000000000002
19,8.4,199.5,250.2,1.69,0.1532,64,15.32
20,9.15,196.4,749.3,2.53,0.1718,55,17.18
21,10.68,153.9,350.2,3.97,0.2744,45,27.439999999999998
22,10.41,155.3,436.5,3.84,0.2279,44,22.79
23,10.78,153.2,473.9,3.99,0.2032,53,20.32
24,10.93,151.8,305.1,3.54,0.2163,48,21.63
25,11.78,154.8,346.1,3.77,0.2632,38,26.32
26,10.68,159.1,268.4,3.92,0.2591,52,25.91
27,8.79,155.1,415.1,2.29,0.2123,40,21.23
28,8.29,152.6,466.6,2.69,0.2059,51,20.59
29,9.75,154.1,272.1,1.89,0.3205,29,32.05
30,10.49,155.4,368.1,1.51,0.3663,31,36.63
31,11.84,156.1,325.6,1.82,0.1931,47,19.31
32,11.85,155.9,410.7,1.59,0.1839,48,18.39
33,10.01,153.3,293.9,1.37,0.2385,41,23.849999999999998
34,9.67,155.4,374.5,1.12,0.3358,61,33.58
35,10.04,162.3,476.6,1.02,0.1945,36,19.45
36,8.36,155.7,448.7,1.03,0.2833,36,28.33
